Repository: Sparks-Ackolf-HOLAR-Autonomous-Labs/TENKi_Savings

# TENKi

**Paper.** TENKi: counting the value of borrowed knowledge to a materials campaign in measurements saved (submitted to Machine Learning: Science and Technology (IOP)).

This repository holds the code and data behind the paper: the scripts that draw its figures, the result files they read, the code that produced those results, and the archived or computed inputs that code reads. The manuscript itself is not part of the repository. Every script runs unchanged from the repository root.

**Authors.** Kinston Ackölf, Taylor D. Sparks, Materials Science and Engineering, The University of Utah.

**Citation.** `CITATION.cff` (software citation) and `.zenodo.json` (archive metadata).

## Layout

- `shared/`, `compute/`, `tenki/`: result files and the code that produced them.
- `writings/papers_2026/regen_figs/` and `paper_fig_style.py`: figure scripts (each reads only committed result files and draws at print size into `writings/papers_2026/<paper>/figures/`).

## Running

Figures: run a script from the folder root, for example `python writings/papers_2026/regen_figs/<script>.py` (environment: `writings/papers_2026/regen_figs/requirements.txt`). `REPRODUCE.md` gives the full procedure: software versions, the rebuild of the band-gap archive, the commands that regenerate every result file, and the DFT, MD and potential calculations behind the computed records.

## Figure scripts

| Figure | Script | Files read |
|---|---|---|
| `worked_example_tenki.png` | `writings/papers_2026/regen_figs/worked_example_tenki.py` | `tenki/results/hyperedge_budget/hyperedge_budget.json`, `tenki/results/multi_domain_flip.json` |
| `multi_domain_flip.png` | `writings/papers_2026/regen_figs/tenki_multi_domain_flip.py` | `shared/output/bandgap_cluster_run2/paired_campaign_k4/paired_campaign.json`, `tenki/results/multi_domain_flip.json` |
| `hyperedge_budget.png` | `writings/papers_2026/regen_figs/hyperedge_budget_rebuild.py` | `tenki/results/hyperedge_budget/hyperedge_budget.json` |
| `learned_acquisition.png` | `writings/papers_2026/regen_figs/tenki_learned_acquisition.py` | `tenki/results/learned_acquisition/learned_acquisition.json` |
| `cross_property.png` | `writings/papers_2026/regen_figs/tenki_cross_property.py` | `tenki/results/cross_property/cross_property.json` |
| `physics_informed_budget.png` | `writings/papers_2026/regen_figs/tenki_physics_informed_budget.py` | `tenki/results/physics_informed_budget/physics_informed_budget.json` |
| `paired_campaign.png` | `writings/papers_2026/regen_figs/tenki_paired_campaign.py` | `tenki/results/paired_campaign/paired_campaign.json` |
| `live_campaign.png` | `writings/papers_2026/regen_figs/live_almgsi_figs.py` | `compute/almgsi_campaign/results/analysis/source_agreement.json`, `compute/almgsi_campaign/results/campaigns/qe_hse06_all/summary.json`, `compute/almgsi_campaign/results/campaigns/qe_hse06_shapley/summary.json`, `compute/almgsi_campaign/results/campaigns/qe_hse06_shapley_combined/summary.json` and 3 more |
| `cost_calibration.png` | `writings/papers_2026/regen_figs/tenki_cost_calibration.py` | `tenki/results/cost_calibration/cost_calibration.json` |
| `parallel_width.png` | `compute/shared_queue_experiments/width/analyze_width.py` | `compute/shared_queue_experiments/width/parallel_width_raw.json` |
| `exclusion_list.png` | `compute/shared_queue_experiments/exclusion/analyze_exclusion.py` | `compute/shared_queue_experiments/exclusion/exclusion_list_transfer.json` |
| `semiconductor_campaign.png` | `writings/papers_2026/regen_figs/semiconductor_campaign_figs.py` | `compute/semiconductor_campaign/results/campaigns/expt_zhuo_nohalide/summary.json`, `compute/semiconductor_campaign/results/campaigns/qe_hse06_nohalide/summary.json` |
| `acquisition_long.png` | `writings/papers_2026/regen_figs/tenki_acquisition_long.py` | `tenki/results/learned_acquisition_long/fold_expt_zhuo.json`, `tenki/results/learned_acquisition_long/fold_jarvis_mbj.json`, `tenki/results/learned_acquisition_long/fold_jarvis_optb88vdw.json`, `tenki/results/learned_acquisition_long/fold_mp_gga.json` and 4 more |
| `prisms_comparison.png` | `writings/papers_2026/regen_figs/tenki_prisms_comparison.py` | `compute/almgsi_campaign/results/analysis/prisms_comparison/prisms_comparison_qe_hse06.json`, `compute/almgsi_campaign/results/analysis/prisms_comparison/prisms_comparison_qe_pbe.json` |

## Producing code

The result files above were written by these scripts (local modules they import are included as well):

- `tenki/TENKi/experiments/11_multi_domain_flip.py`
- `tenki/TENKi/experiments/24_hyperedge_budget.py`
- `tenki/TENKi/experiments/25_physics_informed_budget.py`
- `tenki/TENKi/experiments/26_paired_campaign.py`
- `tenki/TENKi/experiments/27_learned_acquisition.py`
- `tenki/TENKi/experiments/27b_acquisition_long_eval.py`
- `tenki/TENKi/experiments/27c_training_seed_spread.py`
- `tenki/TENKi/experiments/28_cross_property_policy.py`
- `tenki/TENKi/experiments/28b_formation_energy_diagnosis.py`

File: compute/semiconductor_campaign/candidates_index.json
[
 {
  "cid": "arc_Ag2O_mp-353",
  "kind": "archived",
  "formula": "Ag2O",
  "mpid": "mp-353",
  "spg": "Pn-3m",
  "spg_number": 224,
  "nsites": 6,
  "property": "band_gap",
  "expt_gap": 1.532,
  "mp_gga_gap": 0.0
 },
 {
  "cid": "arc_AgBr_mp-23231",
  "kind": "archived",
  "formula": "AgBr",
  "mpid": "mp-23231",
  "spg": "Fm-3m",
  "spg_number": 225,
  "nsites": 2,
  "property": "band_gap",
  "expt_gap": 2.52,
  "mp_gga_gap": 0.7303999999999999
 },
 {
  "cid": "arc_AgCl_mp-22922",
  "kind": "archived",
  "formula": "AgCl",
  "mpid": "mp-22922",
  "spg": "Fm-3m",
  "spg_number": 225,
  "nsites": 2,
  "property": "band_gap",
  "expt_gap": 5.13,
  "mp_gga_gap": 0.9522000000000002
 },
 {
  "cid": "arc_AgF_mp-7592",
  "kind": "archived",
  "formula": "AgF",
  "mpid": "mp-7592",
  "spg": "Fm-3m",
  "spg_number": 225,
  "nsites": 2,
  "property": "band_gap",
  "expt_gap": 2.8,
  "mp_gga_gap": 0.0
 },
 {
  "cid": "arc_AgI_mp-22925",
  "kind": "archived",
  "formula": "AgI",
  "mpid": "mp-22925",
  "spg": "F-43m",
  "spg_number": 216,
  "nsites": 2,
  "property": "band_gap",
  "expt_gap": 2.9316666666666666,
  "mp_gga_gap": 1.3674
 },
 {
  "cid": "arc_AgO_mp-1065190",
  "kind": "archived",
  "formula": "AgO",
  "mpid": "mp-1065190",
  "spg": "C2/c",
  "spg_number": 15,
  "nsites": 4,
  "property": "band_gap",
  "expt_gap": 1.57,
  "mp_gga_gap": 0.0
 },
 {
  "cid": "arc_AgSbSe2_mp-1229000",
  "kind": "archived",
  "formula": "AgSbSe2",
  "mpid": "mp-1229000",
  "spg": "R-3m",
  "spg_number": 166,
  "nsites": 4,
  "property": "band_gap",
  "expt_gap": 0.692,
  "mp_gga_gap": 0.0
 },
 {
  "cid": "arc_AgSbTe2_mp-12360",
  "kind": "archived",
  "formula": "AgSbTe2",
  "mpid": "mp-12360",
  "spg": "R-3m",
  "spg_number": 166,
  "nsites": 4,
  "property": "band_gap",
  "expt_gap": 0.47666666666666674,
  "mp_gga_gap": 0.0
 },
 {
  "cid": "arc_AlN_mp-661",
  "kind": "archived",
  "formula": "AlN",
  "mpid": "mp-661",
  "spg": "P6_3mc",
  "spg_number": 186,
  "nsites": 4,
  "property": "band_gap",
  "expt_gap": 6.1,
  "mp_gga_gap": 4.0536
 },
 {
  "cid": "arc_AlP_mp-1550",
  "kind": "archived",
  "formula": "AlP",
  "mpid": "mp-1550",
  "spg": "F-43m",
  "spg_number": 216,
  "nsites": 2,
  "property": "band_gap",
  "expt_gap": 2.7972727272727274,
  "mp_gga_gap": 1.6292999999999997
 },
 {
  "cid": "arc_AlSb_mp-2624",
  "kind": "archived",
  "formula": "AlSb",
  "mpid": "mp-2624",
  "spg": "F-43m",
  "spg_number": 216,
  "nsites": 2,
  "property": "band_gap",
  "expt_gap": 1.6526666666666665,
  "mp_gga_gap": 1.2262000000000004
 },
 {
  "cid": "arc_BP_mp-1479",
  "kind": "archived",
  "formula": "BP",
  "mpid": "mp-1479",
  "spg": "F-43m",
  "spg_number": 216,
  "nsites": 2,
  "property": "band_gap",
  "expt_gap": 4.2,
  "mp_gga_gap": 1.2435999999999998
 },
 {
  "cid": "arc_BaO_mp-1342",
  "kind": "archived",
  "formula": "BaO",
  "mpid": "mp-1342",
  "spg": "Fm-3m",
  "spg_number": 225,
  "nsites": 2,
  "property": "band_gap",
  "expt_gap": 4.8,
  "mp_gga_gap": 2.0906000000000002
 },
 {
  "cid": "arc_BaS_mp-1500",
  "kind": "archived",
  "formula": "BaS",
  "mpid": "mp-1500",
  "spg": "Fm-3m",
  "spg_number": 225,
  "nsites": 2,
  "property": "band_gap",
  "expt_gap": 3.8899999999999997,
  "mp_gga_gap": 2.1513
 },
 {
  "cid": "arc_BaSe_mp-1253",
  "kind": "archived",
  "formula": "BaSe",
  "mpid": "mp-1253",
  "spg": "Fm-3m",
  "spg_number": 225,
  "nsites": 2,
  "property": "band_gap",
  "expt_gap": 3.626666666666667,
  "mp_gga_gap": 1.9487999999999999
 },
 {
  "cid": "arc_BaSnO3_mp-3163",
  "kind": "archived",
  "formula": "BaSnO3",
  "mpid": "mp-3163",
  "spg": "Pm-3m",
  "spg_number": 221,
  "nsites": 5,
  "property": "band_gap",
  "expt_gap": 3.1,
  "mp_gga_gap": 0.3730000000000002
 },
 {
  "cid": "arc_BaTe_mp-1000",
  "kind": "archived",
  "formula": "BaTe",
  "mpid": "mp-1000",
  "spg": "Fm-3m",
  "spg_number": 225,
  "nsites": 2,
  "property": "band_gap",
  "expt_gap": 3.4,
  "mp_gga_gap": 1.5920999999999998
 },
 {
  "cid": "arc_BaTiO3_mp-5777",
  "kind": "archived",
  "formula": "BaTiO3",
  "mpid": "mp-5777",
  "spg": "Amm2",
  "spg_number": 38,
  "nsites": 5,
  "property": "band_gap",
  "expt_gap": 3.058,
  "mp_gga_gap": 2.2933999999999997
 },
 {
  "cid": "arc_BeS_mp-422",
  "kind": "archived",
  "formula": "BeS",
  "mpid": "mp-422",
  "spg": "F-43m",
  "spg_number": 216,
  "nsites": 2,
  "property": "band_gap",
  "expt_gap": 4.17,
  "mp_gga_gap": 3.1433
 },
 {
  "cid": "arc_BeSe_mp-1541",
  "kind": "archived",
  "formula": "BeSe",
  "mpid": "mp-1541",
  "spg": "F-43m",
  "spg_number": 216,
  "nsites": 2,
  "property": "band_gap",
  "expt_gap": 4.0,
  "mp_gga_gap": 2.6701
 },
 {
  "cid": "arc_BeTe_mp-252",
  "kind": "archived",
  "formula": "BeTe",
  "mpid": "mp-252",
  "spg": "F-43m",
  "spg_number": 216,
  "nsites": 2,
  "property": "band_gap",
  "expt_gap": 2.89,
  "mp_gga_gap": 2.0172
 },
 {
  "cid": "arc_CaI2_mp-30031",
  "kind": "archived",
  "formula": "CaI2",
  "mpid": "mp-30031",
  "spg": "P-3m1",
  "spg_number": 164,
  "nsites": 3,
  "property": "band_gap",
  "expt_gap": 5.98,
  "mp_gga_gap": 3.8983
 },
 {
  "cid": "arc_CaMg2N2_mp-5795",
  "kind": "archived",
  "formula": "CaMg2N2",
  "mpid": "mp-5795",
  "spg": "P-3m1",
  "spg_number": 164,
  "nsites": 5,
  "property": "band_gap",
  "expt_gap": 3.25,
  "mp_gga_gap": 1.9919000000000002
 },
 {
  "cid": "arc_CaO_mp-2605",
  "kind": "archived",
  "formula": "CaO",
  "mpid": "mp-2605",
  "spg": "Fm-3m",
  "spg_number": 225,
  "nsites": 2,
  "property": "band_gap",
  "expt_gap": 7.004,
  "mp_gga_gap": 3.6363
 },
 {
  "cid": "arc_CaS_mp-1672",
  "kind": "archived",
  "formula": "CaS",
  "mpid": "mp-1672",
  "spg": "Fm-3m",
  "spg_number": 225,
  "nsites": 2,
  "property": "band_gap",
  "expt_gap": 5.593333333333334,
  "mp_gga_gap": 2.3766000000000003
 },
 {
  "cid": "arc_CaSe_mp-1415",
  "kind": "archived",
  "formula": "CaSe",
  "mpid": "mp-1415",
  "spg": "Fm-3m",
  "spg_number": 225,
  "nsites": 2,
  "property": "band_gap",
  "expt_gap": 4.9350000000000005,
  "mp_gga_gap": 2.0764
 },
 {
  "cid": "arc_CaTe_mp-1519",
  "kind": "archived",
  "formula": "CaTe",
  "mpid": "mp-1519",
  "spg": "Fm-3m",
  "spg_number": 225,
  "nsites": 2,
  "property": "band_gap",
  "expt_gap": 4.1850000000000005,
  "mp_gga_gap": 1.5526999999999997
 },
 {
  "cid": "arc_CdAs2_mp-471",
  "kind": "archived",
  "formula": "CdAs2",
  "mpid": "mp-471",
  "spg": "I4_122",
  "spg_number": 98,
  "nsites": 6,
  "property": "band_gap",
  "expt_gap": 1.0666666666666667,
  "mp_gga_gap": 0.13319999999999999
 },
 {
  "cid": "arc_CdBr2_mp-568690",
  "kind": "archived",
  "formula": "CdBr2",
  "mpid": "mp-568690",
  "spg": "R-3m",
  "spg_number": 166,
  "nsites": 3,
  "property": "band_gap",
  "expt_gap": 4.47,
  "mp_gga_gap": 2.8798
 },
 {
  "cid": "arc_CdCl2_mp-22881",
  "kind": "archived",
  "formula": "CdCl2",
  "mpid": "mp-22881",
  "spg": "R-3m",
  "spg_number": 166,
  "nsites": 3,
  "property": "band_gap",
  "expt_gap": 5.75,
  "mp_gga_gap": 3.5244
 },
 {
  "cid": "arc_CdF2_mp-241",
  "kind": "archived",
  "formula": "CdF2",
  "mpid": "mp-241",
  "spg": "Fm-3m",
  "spg_number": 225,
  "nsites": 3,
  "property": "band_gap",
  "expt_gap": 6.0,
  "mp_gga_gap": 2.8987
 },
 {
  "cid": "arc_CdI2_mp-567259",
  "kind": "archived",
  "formula": "CdI2",
  "mpid": "mp-567259",
  "spg": "P-3m1",
  "spg_number": 164,
  "nsites": 3,
  "property": "band_gap",
  "expt_gap": 3.8,
  "mp_gga_gap": 2.4003
 },
 {
  "cid": "arc_CdO_mp-1132",
  "kind": "archived",
  "formula": "CdO",
  "mpid": "mp-1132",
  "spg": "Fm-3m",
  "spg_number": 225,
  "nsites": 2,
  "property": "band_gap",
  "expt_gap": 2.3,
  "mp_gga_gap": 0.0
 },
 {
  "cid": "arc_CdS_mp-2469",
  "kind": "archived",
  "formula": "CdS",
  "mpid": "mp-2469",
  "spg": "F-43m",
  "spg_number": 216,
  "nsites": 2,
  "property": "band_gap",
  "expt_gap": 2.535185185185185,
  "mp_gga_gap": 1.0453000000000001
 },
 {
  "cid": "arc_CdSe_mp-2691",
  "kind": "archived",
  "formula": "CdSe",
  "mpid": "mp-2691",
  "spg": "F-43m",
  "spg_number": 216,
  "nsites": 2,
  "property": "band_gap",
  "expt_gap": 1.8592,
  "mp_gga_gap": 0.5095
 },
 {
  "cid": "arc_CdTe_mp-406",
  "kind": "archived",
  "formula": "CdTe",
  "mpid": "mp-406",
  "spg": "F-43m",
  "spg_number": 216,
  "nsites": 2,
  "property": "band_gap",
  "expt_gap": 1.55,
  "mp_gga_gap": 0.5867
 },
 {
  "cid": "arc_Cs3Sb_mp-10378",
  "kind": "archived",
  "formula": "Cs3Sb",
  "mpid": "mp-10378",
  "spg": "Fm-3m",
  "spg_number": 225,
  "nsites": 4,
  "property": "band_gap",
  "expt_gap": 1.6,
  "mp_gga_gap": 0.6126
 },
 {
  "cid": "arc_CsBr_mp-22906",
  "kind": "archived",
  "formula": "CsBr",
  "mpid": "mp-22906",
  "spg": "Pm-3m",
  "spg_number": 221,
  "nsites": 2,
  "property": "band_gap",
  "expt_gap": 6.99,
  "mp_gga_gap": 4.2433
 },
 {
  "cid": "arc_CsCl_mp-22865",
  "kind": "archived",
  "formula": "CsCl",
  "mpid": "mp-22865",
  "spg": "Pm-3m",
  "spg_number": 221,
  "nsites": 2,
  "property": "band_gap",
  "expt_gap": 7.949999999999999,
  "mp_gga_gap": 4.9883999999999995
 },
 {
  "cid": "arc_CsGeI3_mp-28377",
  "kind": "archived",
  "formula": "CsGeI3",
  "mpid": "mp-28377",
  "spg": "R3m",
  "spg_number": 160,
  "nsites": 5,
  "property": "band_gap",
  "expt_gap": 1.6,
  "mp_gga_gap": 0.9905000000000002
 },
 {
  "cid": "arc_CsI_mp-614603",
  "kind": "archived",
  "formula": "CsI",
  "mpid": "mp-614603",
  "spg": "Fm-3m",
  "spg_number": 225,
  "nsites": 2,
  "property": "band_gap",
  "expt_gap": 6.3566666666666665,
  "mp_gga_gap": 3.8556
 },
 {
  "cid": "arc_CsK2Sb_mp-581024",
  "kind": "archived",
  "formula": "CsK2Sb",
  "mpid": "mp-581024",
  "spg": "Fm-3m",
  "spg_number": 225,
  "nsites": 4,
  "property": "band_gap",
  "expt_gap": 1.1,
  "mp_gga_gap": 0.8613999999999997
 },
 {
  "cid": "arc_CsRb2Sb_mp-984761",
  "kind": "archived",
  "formula": "CsRb2Sb",
  "mpid": "mp-984761",
  "spg": "Fm-3m",
  "spg_number": 225,
  "nsites": 4,
  "property": "band_gap",
  "expt_gap": 1.5,
  "mp_gga_gap": 0.6525000000000001
 },
 {
  "cid": "arc_Cu2GeS3_mp-1072589",
  "kind": "archived",
  "formula": "Cu2GeS3",
  "mpid": "mp-1072589",
  "spg": "Imm2",
  "spg_number": 44,
  "nsites": 6,
  "property": "band_gap",
  "expt_gap": 0.53,
  "mp_gga_gap": 0.0
 },
 {
  "cid": "arc_Cu2GeSe3_mp-4728",
  "kind": "archived",
  "formula": "Cu2GeSe3",
  "mpid": "mp-4728",
  "spg": "Imm2",
  "spg_number": 44,
  "nsites": 6,
  "property": "band_gap",
  "expt_gap": 0.9750000000000001,
  "mp_gga_gap": 0.0
 },
 {
  "cid": "arc_Cu2O_mp-361",
  "kind": "archived",
  "formula": "Cu2O",
  "mpid": "mp-361",
  "spg": "Pn-3m",
  "spg_number": 224,
  "nsites": 6,
  "property": "band_gap",
  "expt_gap": 2.6133333333333333,
  "mp_gga_gap": 0.5126999999999997
 },
 {
  "cid": "arc_CuBr_mp-22913",
  "kind": "archived",
  "formula": "CuBr",
  "mpid": "mp-22913",
  "spg": "F-43m",
  "spg_number": 216,
  "nsites": 2,
  "property": "band_gap",
  "expt_gap": 2.9987500000000002,
  "mp_gga_gap": 0.48709999999999987
 },
 {
  "cid": "arc_CuCl_mp-22914",
  "kind": "archived",
  "formula": "CuCl",
  "mpid": "mp-22914",
  "spg": "F-43m",
  "spg_number": 216,
  "nsites": 2,
  "property": "band_gap",
  "expt_gap": 3.2564285714285717,
  "mp_gga_gap": 0.5646
 },
 {
  "cid": "arc_CuI_mp-569346",
  "kind": "archived",
  "formula": "CuI",
  "mpid": "mp-569346",
  "spg": "P6_3mc",
  "spg_number": 186,
  "nsites": 4,
  "property": "band_gap",
  "expt_gap": 3.028,
  "mp_gga_gap": 1.2119999999999997
 },
 {
  "cid": "arc_Ga2Te3_mp-1224840",
  "kind": "archived",
  "formula": "Ga2Te3",
  "mpid": "mp-1224840",
  "spg": "Imm2",
  "spg_number": 44,
  "nsites": 5,
  "property": "band_gap",
  "expt_gap": 1.4,
  "mp_gga_gap": 0.18299999999999983
 },
 {
  "cid": "arc_GaAgO2_mp-1096971",
  "kind": "archived",
  "formula": "GaAgO2",
  "mpid": "mp-1096971",
  "spg": "R-3m",
  "spg_number": 166,
  "nsites": 4,
  "property": "band_gap",
  "expt_gap": 2.2,
  "mp_gga_gap": 0.5611000000000002
 },
 {
  "cid": "arc_GaAs_mp-2534",
  "kind": "archived",
  "formula": "GaAs",
  "mpid": "mp-2534",
  "spg": "F-43m",
  "spg_number": 216,
  "nsites": 2,
  "property": "band_gap",
  "expt_gap": 1.4828000000000001,
  "mp_gga_gap": 0.1839000000000004
 },
 {
  "cid": "arc_GaCuO2_mp-4280",
  "kind": "archived",
  "formula": "GaCuO2",
  "mpid": "mp-4280",
  "spg": "R-3m",
  "spg_number": 166,
  "nsites": 4,
  "property": "band_gap",
  "expt_gap": 1.47,
  "mp_gga_gap": 0.7767
 },
 {
  "cid": "arc_GaGeTe_mp-8211",
  "kind": "archived",
  "formula": "GaGeTe",
  "mpid": "mp-8211",
  "spg": "R-3m",
  "spg_number": 166,
  "nsites": 6,
  "property": "band_gap",
  "expt_gap": 1.1,
  "mp_gga_gap": 0.16720000000000024
 },
 {
  "cid": "arc_GaN_mp-804",
  "kind": "archived",
  "formula": "GaN",
  "mpid": "mp-804",
  "spg": "P6_3mc",
  "spg_number": 186,
  "nsites": 4,
  "property": "band_gap",
  "expt_gap": 3.440625,
  "mp_gga_gap": 1.7375999999999996
 },
 {
  "cid": "arc_GaP_mp-2490",
  "kind": "archived",
  "formula": "GaP",
  "mpid": "mp-2490",
  "spg": "F-43m",
  "spg_number": 216,
  "nsites": 2,
  "property": "band_gap",
  "expt_gap": 2.7600000000000002,
  "mp_gga_gap": 1.5917000000000003
 },
 {
  "cid": "arc_GaS_mp-9889",
  "kind": "archived",
  "formula": "GaS",
  "mpid": "mp-9889",
  "spg": "R-3m",
  "spg_number": 166,
  "nsites": 4,
  "property": "band_gap",
  "expt_gap": 2.586153846153846,
  "mp_gga_gap": 1.8664999999999998
 },
 {
  "cid": "arc_GaSb_mp-1156",
  "kind": "archived",
  "formula": "GaSb",
  "mpid": "mp-1156",
  "spg": "F-43m",
  "spg_number": 216,
  "nsites": 2,
  "property": "band_gap",
  "expt_gap": 0.7773333333333333,
  "mp_gga_gap": 0.0
 },
 {
  "cid": "arc_GaSe_mp-11342",
  "kind": "archived",
  "formula": "GaSe",
  "mpid": "mp-11342",
  "spg": "R3m",
  "spg_number": 160,
  "nsites": 4,
  "property": "band_gap",
  "expt_gap": 2.084230769230769,
  "mp_gga_gap": 1.2294
 },
 {
  "cid": "arc_GeO2_mp-470",
  "kind": "archived",
  "formula": "GeO2",
  "mpid": "mp-470",
  "spg": "P4_2/mnm",
  "spg_number": 136,
  "nsites": 6,
  "property": "band_gap",
  "expt_gap": 5.576666666666667,
  "mp_gga_gap": 1.2428
 },
 {
  "cid": "arc_GeS2_mp-7582",
  "kind": "archived",
  "formula": "GeS2",
  "mpid": "mp-7582",
  "spg": "I-42d",
  "spg_number": 122,
  "nsites": 6,
  "property": "band_gap",
  "expt_gap": 3.5700000000000003,
  "mp_gga_gap": 2.5974999999999997
 },
 {
  "cid": "arc_GeSe2_mp-10074",
  "kind": "archived",
  "formula": "GeSe2",
  "mpid": "mp-10074",
  "spg": "I-42d",
  "spg_number": 122,
  "nsites": 6,
  "property": "band_gap",
  "expt_gap": 2.3825,
  "mp_gga_gap": 1.6379
 },
 {
  "cid": "arc_HfS2_mp-985829",
  "kind": "archived",
  "formula": "HfS2",
  "mpid": "mp-985829",
  "spg": "P-3m1",
  "spg_number": 164,
  "nsites": 3,
  "property": "band_gap",
  "expt_gap": 2.9,
  "mp_gga_gap": 1.2325
 },
 {
  "cid": "arc_HfSe2_mp-985831",
  "kind": "archived",
  "formula": "HfSe2",
  "mpid": "mp-985831",
  "spg": "P-3m1",
  "spg_number": 164,
  "nsites": 3,
  "property": "band_gap",
  "expt_gap": 2.2,
  "mp_gga_gap": 0.5549
 },
 {
  "cid": "arc_InAgO2_mp-22660",
  "kind": "archived",
  "formula": "InAgO2",
  "mpid": "mp-22660",
  "spg": "R-3m",
  "spg_number": 166,
  "nsites": 4,
  "property": "band_gap",
  "expt_gap": 4.2,
  "mp_gga_gap": 0.21829999999999972
 },
 {
  "cid": "arc_InN_mp-22205",
  "kind": "archived",
  "formula": "InN",
  "mpid": "mp-22205",
  "spg": "P6_3mc",
  "spg_number": 186,
  "nsites": 4,
  "property": "band_gap",
  "expt_gap": 2.13,
  "mp_gga_gap": 0.0
 },
 {
  "cid": "arc_InP_mp-20351",
  "kind": "archived",
  "formula": "InP",
  "mpid": "mp-20351",
  "spg": "F-43m",
  "spg_number": 216,
  "nsites": 2,
  "property": "band_gap",
  "expt_gap": 1.3685,
  "mp_gga_gap": 0.46640000000000015
 },
 {
  "cid": "arc_InPS4_mp-20790",
  "kind": "archived",
  "formula": "InPS4",
  "mpid": "mp-20790",
  "spg": "I-4",
  "spg_number": 82,
  "nsites": 6,
  "property": "band_gap",
  "expt_gap": 3.12,
  "mp_gga_gap": 2.3185000000000002
 },
 {
  "cid": "arc_InSe_mp-22691",
  "kind": "archived",
  "formula": "InSe",
  "mpid": "mp-22691",
  "spg": "R3m",
  "spg_number": 160,
  "nsites": 4,
  "property": "band_gap",
  "expt_gap": 1.2545,
  "mp_gga_gap": 0.5385
 },
 {
  "cid": "arc_K2RbSb_mp-976148",
  "kind": "archived",
  "formula": "K2RbSb",
  "mpid": "mp-976148",
  "spg": "Fm-3m",
  "spg_number": 225,
  "nsites": 4,
  "property": "band_gap",
  "expt_gap": 1.2,
  "mp_gga_gap": 0.6879
 },
 {
  "cid": "arc_K2S_mp-1022",
  "kind": "archived",
  "formula": "K2S",
  "mpid": "mp-1022",
  "spg": "Fm-3m",
  "spg_number": 225,
  "nsites": 3,
  "property": "band_gap",
  "expt_gap": 2.1,
  "mp_gga_gap": 2.3215000000000003
 },
 {
  "cid": "arc_K2Se_mp-8426",
  "kind": "archived",
  "formula": "K2Se",
  "mpid": "mp-8426",
  "spg": "Fm-3m",
  "spg_number": 225,
  "nsites": 3,
  "property": "band_gap",
  "expt_gap": 1.8,
  "mp_gga_gap": 2.0925000000000002
 },
 {
  "cid": "arc_K2Te_mp-1747",
  "kind": "archived",
  "formula": "K2Te",
  "mpid": "mp-1747",
  "spg": "Fm-3m",
  "spg_number": 225,
  "nsites": 3,
  "property": "band_gap",
  "expt_gap": 1.9,
  "mp_gga_gap": 2.1372
 },
 {
  "cid": "arc_KBr_mp-23251",
  "kind": "archived",
  "formula": "KBr",
  "mpid": "mp-23251",
  "spg": "Fm-3m",
  "spg_number": 225,
  "nsites": 2,
  "property": "band_gap",
  "expt_gap": 7.6,
  "mp_gga_gap": 4.3207
 },
 {
  "cid": "arc_KCl_mp-23193",
  "kind": "archived",
  "formula": "KCl",
  "mpid": "mp-23193",
  "spg": "Fm-3m",
  "spg_number": 225,
  "nsites": 2,
  "property": "band_gap",
  "expt_gap": 8.5,
  "mp_gga_gap": 5.0448
 },
 {
  "cid": "arc_KI_mp-22898",
  "kind": "archived",
  "formula": "KI",
  "mpid": "mp-22898",
  "spg": "Fm-3m",
  "spg_number": 225,
  "nsites": 2,
  "property": "band_gap",
  "expt_gap": 6.133333333333334,
  "mp_gga_gap": 3.8513
 },
 {
  "cid": "arc_KIO3_mp-552729",
  "kind": "archived",
  "formula": "KIO3",
  "mpid": "mp-552729",
  "spg": "R3m",
  "spg_number": 160,
  "nsites": 5,
  "property": "band_gap",
  "expt_gap": 3.8575,
  "mp_gga_gap": 2.5779
 },
 {
  "cid": "arc_KNa2Sb_mp-15724",
  "kind": "archived",
  "formula": "KNa2Sb",
  "mpid": "mp-15724",
  "spg": "Fm-3m",
  "spg_number": 225,
  "nsites": 4,
  "property": "band_gap",
  "expt_gap": 1.05,
  "mp_gga_gap": 0.6677999999999997
 },
 {
  "cid": "arc_Li2CdGe_mp-10686",
  "kind": "archived",
  "formula": "Li2CdGe",
  "mpid": "mp-10686",
  "spg": "Fm-3m",
  "spg_number": 225,
  "nsites": 4,
  "property": "band_gap",
  "expt_gap": 0.99,
  "mp_gga_gap": 0.0
 },
 {
  "cid": "arc_Li2ZnGe_mp-12411",
  "kind": "archived",
  "formula": "Li2ZnGe",
  "mpid": "mp-12411",
  "spg": "F-43m",
  "spg_number": 216,
  "nsites": 4,
  "property": "band_gap",
  "expt_gap": 1.1,
  "mp_gga_gap": 0.0
 },
 {
  "cid": "arc_LiBr_mp-23259",
  "kind": "archived",
  "formula": "LiBr",
  "mpid": "mp-23259",
  "spg": "Fm-3m",
  "spg_number": 225,
  "nsites": 2,
  "property": "band_gap",
  "expt_gap": 7.725,
  "mp_gga_gap": 4.9234
 },
 {
  "cid": "arc_LiI_mp-570935",
  "kind": "archived",
  "formula": "LiI",
  "mpid": "mp-570935",
  "spg": "P6_3mc",
  "spg_number": 186,
  "nsites": 4,
  "property": "band_gap",
  "expt_gap": 5.84,
  "mp_gga_gap": 4.3818
 },
 {
  "cid": "arc_LiMgAs_mp-12558",
  "kind": "archived",
  "formula": "LiMgAs",
  "mpid": "mp-12558",
  "spg": "F-43m",
  "spg_number": 216,
  "nsites": 3,
  "property": "band_gap",
  "expt_gap": 0.7000000000000001,
  "mp_gga_gap": 1.3738000000000001
 },
 {
  "cid": "arc_LiZnN_mp-7575",
  "kind": "archived",
  "formula": "LiZnN",
  "mpid": "mp-7575",
  "spg": "F-43m",
  "spg_number": 216,
  "nsites": 3,
  "property": "band_gap",
  "expt_gap": 1.945,
  "mp_gga_gap": 0.5187000000000004
 },
 {
  "cid": "arc_Mg2Ge_mp-408",
  "kind": "archived",
  "formula": "Mg2Ge",
  "mpid": "mp-408",
  "spg": "Fm-3m",
  "spg_number": 225,
  "nsites": 3,
  "property": "band_gap",
  "expt_gap": 1.67,
  "mp_gga_gap": 0.16890000000000027
 },
 {
  "cid": "arc_Mg2Si_mp-1367",
  "kind": "archived",
  "formula": "Mg2Si",
  "mpid": "mp-1367",
  "spg": "Fm-3m",
  "spg_number": 225,
  "nsites": 3,
  "property": "band_gap",
  "expt_gap": 2.27,
  "mp_gga_gap": 0.21799999999999997
 },
 {
  "cid": "arc_Mg3AsN_mp-1206514",
  "kind": "archived",
  "formula": "Mg3AsN",
  "mpid": "mp-1206514",
  "spg": "Pm-3m",
  "spg_number": 221,
  "nsites": 5,
  "property": "band_gap",
  "expt_gap": 1.33,
  "mp_gga_gap": 2.0841
 },
 {
  "cid": "arc_Mg3Sb2_mp-2646",
  "kind": "archived",
  "formula": "Mg3Sb2",
  "mpid": "mp-2646",
  "spg": "P-3m1",
  "spg_number": 164,
  "nsites": 5,
  "property": "band_gap",
  "expt_gap": 0.81,
  "mp_gga_gap": 0.21720000000000006
 },
 {
  "cid": "arc_MgO_mp-1265",
  "kind": "archived",
  "formula": "MgO",
  "mpid": "mp-1265",
  "spg": "Fm-3m",
  "spg_number": 225,
  "nsites": 2,
  "property": "band_gap",
  "expt_gap": 7.745,
  "mp_gga_gap": 4.4292
 },
 {
  "cid": "arc_MgSe_mp-10760",
  "kind": "archived",
  "formula": "MgSe",
  "mpid": "mp-10760",
  "spg": "Fm-3m",
  "spg_number": 225,
  "nsites": 2,
  "property": "band_gap",
  "expt_gap": 5.743333333333333,
  "mp_gga_gap": 1.7609
 },
 {
  "cid": "arc_MgTe_mp-1039",
  "kind": "archived",
  "formula": "MgTe",
  "mpid": "mp-1039",
  "spg": "P6_3mc",
  "spg_number": 186,
  "nsites": 4,
  "property": "band_gap",
  "expt_gap": 3.6,
  "mp_gga_gap": 2.3611999999999997
 },
 {
  "cid": "arc_Na2S_mp-648",
  "kind": "archived",
  "formula": "Na2S",
  "mpid": "mp-648",
  "spg": "Fm-3m",
  "spg_number": 225,
  "nsites": 3,
  "property": "band_gap",
  "expt_gap": 2.4,
  "mp_gga_gap": 2.4395
 },
 {
  "cid": "arc_Na2Se_mp-1266",
  "kind": "archived",
  "formula": "Na2Se",
  "mpid": "mp-1266",
  "spg": "Fm-3m",
  "spg_number": 225,
  "nsites": 3,
  "property": "band_gap",
  "expt_gap": 2.0,
  "mp_gga_gap": 2.0153
 },
 {
  "cid": "arc_Na2Te_mp-2784",
  "kind": "archived",
  "formula": "Na2Te",
  "mpid": "mp-2784",
  "spg": "Fm-3m",
  "spg_number": 225,
  "nsites": 3,
  "property": "band_gap",
  "expt_gap": 2.3,
  "mp_gga_gap": 2.0286999999999997
 },
 {
  "cid": "arc_NaBr_mp-22916",
  "kind": "archived",
  "formula": "NaBr",
  "mpid": "mp-22916",
  "spg": "Fm-3m",
  "spg_number": 225,
  "nsites": 2,
  "property": "band_gap",
  "expt_gap": 7.263333333333333,
  "mp_gga_gap": 4.0895
 },
 {
  "cid": "arc_NaCl_mp-22862",
  "kind": "archived",
  "formula": "NaCl",
  "mpid": "mp-22862",
  "spg": "Fm-3m",
  "spg_number": 225,
  "nsites": 2,
  "property": "band_gap",
  "expt_gap": 8.5,
  "mp_gga_gap": 5.0037
 },
 {
  "cid": "arc_NaI_mp-23268",
  "kind": "archived",
  "formula": "NaI",
  "mpid": "mp-23268",
  "spg": "Fm-3m",
  "spg_number": 225,
  "nsites": 2,
  "property": "band_gap",
  "expt_gap": 6.074,
  "mp_gga_gap": 3.5686999999999998
 },
 {
  "cid": "arc_NaInS2_mp-20289",
  "kind": "archived",
  "formula": "NaInS2",
  "mpid": "mp-20289",
  "spg": "R-3m",
  "spg_number": 166,
  "nsites": 4,
  "property": "band_gap",
  "expt_gap": 1.9,
  "mp_gga_gap": 1.8412000000000002
 },
 {
  "cid": "arc_NaInSe2_mp-22473",
  "kind": "archived",
  "formula": "NaInSe2",
  "mpid": "mp-22473",
  "spg": "R-3m",
  "spg_number": 166,
  "nsites": 4,
  "property": "band_gap",
  "expt_gap": 2.8,
  "mp_gga_gap": 1.0192999999999999
 },
 {
  "cid": "arc_NaNO2_mp-2964",
  "kind": "archived",
  "formula": "NaNO2",
  "mpid": "mp-2964",
  "spg": "Imm2",
  "spg_number": 44,
  "nsites": 4,
  "property": "band_gap",
  "expt_gap": 3.06,
  "mp_gga_gap": 2.4493
 },
 {
  "cid": "arc_NaSbSe2_mp-1220879",
  "kind": "archived",
  "formula": "NaSbSe2",
  "mpid": "mp-1220879",
  "spg": "R-3m",
  "spg_number": 166,
  "nsites": 4,
  "property": "band_gap",
  "expt_gap": 1.3866666666666667,
  "mp_gga_gap": 0.6374999999999997
 },
 {
  "cid": "arc_NaSbTe2_mp-1220883",
  "kind": "archived",
  "formula": "NaSbTe2",
  "mpid": "mp-1220883",
  "spg": "R-3m",
  "spg_number": 166,
  "nsites": 4,
  "property": "band_gap",
  "expt_gap": 0.47000000000000003,
  "mp_gga_gap": 0.6588999999999992
 },
 {
  "cid": "arc_Rb2Te_mp-441",
  "kind": "archived",
  "formula": "Rb2Te",
  "mpid": "mp-441",
  "spg": "Fm-3m",
  "spg_number": 225,
  "nsites": 3,
  "property": "band_gap",
  "expt_gap": 4.5,
  "mp_gga_gap": 1.8837
 },
 {
  "cid": "arc_RbBr_mp-22867",
  "kind": "archived",
  "formula": "RbBr",
  "mpid": "mp-22867",
  "spg": "Fm-3m",
  "spg_number": 225,
  "nsites": 2,
  "property": "band_gap",
  "expt_gap": 7.45,
  "mp_gga_gap": 4.192
 },
 {
  "cid": "arc_RbCl_mp-23295",
  "kind": "archived",
  "formula": "RbCl",
  "mpid": "mp-23295",
  "spg": "Fm-3m",
  "spg_number": 225,
  "nsites": 2,
  "property": "band_gap",
  "expt_gap": 8.278,
  "mp_gga_gap": 4.8388
 },
 {
  "cid": "arc_RbI_mp-22903",
  "kind": "archived",
  "formula": "RbI",
  "mpid": "mp-22903",
  "spg": "Fm-3m",
  "spg_number": 225,
  "nsites": 2,
  "property": "band_gap",
  "expt_gap": 6.185,
  "mp_gga_gap": 3.7765
 },
 {
  "cid": "arc_RbNa2Sb_mp-975275",
  "kind": "archived",
  "formula": "RbNa2Sb",
  "mpid": "mp-975275",
  "spg": "Fm-3m",
  "spg_number": 225,
  "nsites": 4,
  "property": "band_gap",
  "expt_gap": 1.0,
  "mp_gga_gap": 0.5682
 },
 {
  "cid": "arc_SbAs_mp-1219457",
  "kind": "archived",
  "formula": "SbAs",
  "mpid": "mp-1219457",
  "spg": "R3m",
  "spg_number": 160,
  "nsites": 2,
  "property": "band_gap",
  "expt_gap": 1.6,
  "mp_gga_gap": 0.0
 },
 {
  "cid": "arc_ScAgO2_mp-973185",
  "kind": "archived",
  "formula": "ScAgO2",
  "mpid": "mp-973185",
  "spg": "R-3m",
  "spg_number": 166,
  "nsites": 4,
  "property": "band_gap",
  "expt_gap": 3.8,
  "mp_gga_gap": 2.074
 },
 {
  "cid": "arc_ScCd_mp-1211",
  "kind": "archived",
  "formula": "ScCd",
  "mpid": "mp-1211",
  "spg": "Pm-3m",
  "spg_number": 221,
  "nsites": 2,
  "property": "band_gap",
  "expt_gap": 1.71,
  "mp_gga_gap": 0.0
 },
 {
  "cid": "arc_ScCuO2_mp-4636",
  "kind": "archived",
  "formula": "ScCuO2",
  "mpid": "mp-4636",
  "spg": "R-3m",
  "spg_number": 166,
  "nsites": 4,
  "property": "band_gap",
  "expt_gap": 3.3,
  "mp_gga_gap": 2.2219
 },
 {
  "cid": "arc_ScN_mp-2857",
  "kind": "archived",
  "formula": "ScN",
  "mpid": "mp-2857",
  "spg": "Fm-3m",
  "spg_number": 225,
  "nsites": 2,
  "property": "band_gap",
  "expt_gap": 2.6,
  "mp_gga_gap": 0.0
 },
 {
  "cid": "arc_SiGe_mp-1219182",
  "kind": "archived",
  "formula": "SiGe",
  "mpid": "mp-1219182",
  "spg": "F-43m",
  "spg_number": 216,
  "nsites": 2,
  "property": "band_gap",
  "expt_gap": 0.88,
  "mp_gga_gap": 0.6059999999999999
 },
 {
  "cid": "arc_SiSe2_mp-568264",
  "kind": "archived",
  "formula": "SiSe2",
  "mpid": "mp-568264",
  "spg": "Ibam",
  "spg_number": 72,
  "nsites": 6,
  "property": "band_gap",
  "expt_gap": 1.7299999999999998,
  "mp_gga_gap": 2.167
 },
 {
  "cid": "arc_SiTe2_mp-2755",
  "kind": "archived",
  "formula": "SiTe2",
  "mpid": "mp-2755",
  "spg": "P-3m1",
  "spg_number": 164,
  "nsites": 3,
  "property": "band_gap",
  "expt_gap": 2.015,
  "mp_gga_gap": 0.0
 },
 {
  "cid": "arc_SnO_mp-2097",
  "kind": "archived",
  "formula": "SnO",
  "mpid": "mp-2097",
  "spg": "P4/nmm",
  "spg_number": 129,
  "nsites": 4,
  "property": "band_gap",
  "expt_gap": 3.0,
  "mp_gga_gap": 0.4077000000000002
 },
 {
  "cid": "arc_SnO2_mp-856",
  "kind": "archived",
  "formula": "SnO2",
  "mpid": "mp-856",
  "spg": "P4_2/mnm",
  "spg_number": 136,
  "nsites": 6,
  "property": "band_gap",
  "expt_gap": 3.6,
  "mp_gga_gap": 0.6607000000000003
 },
 {
  "cid": "arc_SnS2_mp-1170",
  "kind": "archived",
  "formula": "SnS2",
  "mpid": "mp-1170",
  "spg": "P-3m1",
  "spg_number": 164,
  "nsites": 3,
  "property": "band_gap",
  "expt_gap": 2.43,
  "mp_gga_gap": 1.5565000000000002
 },
 {
  "cid": "arc_SnSe2_mp-665",
  "kind": "archived",
  "formula": "SnSe2",
  "mpid": "mp-665",
  "spg": "P-3m1",
  "spg_number": 164,
  "nsites": 3,
  "property": "band_gap",
  "expt_gap": 1.62,
  "mp_gga_gap": 0.6878000000000002
 },
 {
  "cid": "arc_SrGe2_mp-7390",
  "kind": "archived",
  "formula": "SrGe2",
  "mpid": "mp-7390",
  "spg": "P-3m1",
  "spg_number": 164,
  "nsites": 3,
  "property": "band_gap",
  "expt_gap": 0.9,
  "mp_gga_gap": 0.0
 },
 {
  "cid": "arc_SrO_mp-2472",
  "kind": "archived",
  "formula": "SrO",
  "mpid": "mp-2472",
  "spg": "Fm-3m",
  "spg_number": 225,
  "nsites": 2,
  "property": "band_gap",
  "expt_gap": 5.734999999999999,
  "mp_gga_gap": 3.276
 },
 {
  "cid": "arc_SrS_mp-1087",
  "kind": "archived",
  "formula": "SrS",
  "mpid": "mp-1087",
  "spg": "Fm-3m",
  "spg_number": 225,
  "nsites": 2,
  "property": "band_gap",
  "expt_gap": 4.779999999999999,
  "mp_gga_gap": 2.4968000000000004
 },
 {
  "cid": "arc_SrSe_mp-2758",
  "kind": "archived",
  "formula": "SrSe",
  "mpid": "mp-2758",
  "spg": "Fm-3m",
  "spg_number": 225,
  "nsites": 2,
  "property": "band_gap",
  "expt_gap": 4.42,
  "mp_gga_gap": 2.2313
 },
 {
  "cid": "arc_SrTe_mp-1958",
  "kind": "archived",
  "formula": "SrTe",
  "mpid": "mp-1958",
  "spg": "Fm-3m",
  "spg_number": 225,
  "nsites": 2,
  "property": "band_gap",
  "expt_gap": 3.75,
  "mp_gga_gap": 1.7616
 },
 {
  "cid": "arc_SrTiO3_mp-5229",
  "kind": "archived",
  "formula": "SrTiO3",
  "mpid": "mp-5229",
  "spg": "Pm-3m",
  "spg_number": 221,
  "nsites": 5,
  "property": "band_gap",
  "expt_gap": 3.4124999999999996,
  "mp_gga_gap": 1.7658999999999998
 },
 {
  "cid": "arc_TeSe_mp-1217322",
  "kind": "archived",
  "formula": "TeSe",
  "mpid": "mp-1217322",
  "spg": "P1",
  "spg_number": 1,
  "nsites": 6,
  "property": "band_gap",
  "expt_gap": 1.58,
  "mp_gga_gap": 0.7062000000000008
 },
 {
  "cid": "arc_TiO2_mp-390",
  "kind": "archived",
  "formula": "TiO2",
  "mpid": "mp-390",
  "spg": "I4_1/amd",
  "spg_number": 141,
  "nsites": 6,
  "property": "band_gap",
  "expt_gap": 3.3,
  "mp_gga_gap": 2.0629999999999997
 },
 {
  "cid": "arc_TiS2_mp-558110",
  "kind": "archived",
  "formula": "TiS2",
  "mpid": "mp-558110",
  "spg": "R-3m",
  "spg_number": 166,
  "nsites": 3,
  "property": "band_gap",
  "expt_gap": 1.9500000000000002,
  "mp_gga_gap": 0.0
 },
 {
  "cid": "arc_TiSe2_mp-2194",
  "kind": "archived",
  "formula": "TiSe2",
  "mpid": "mp-2194",
  "spg": "P-3m1",
  "spg_number": 164,
  "nsites": 3,
  "property": "band_gap",
  "expt_gap": 1.55,
  "mp_gga_gap": 0.0
 },
 {
  "cid": "arc_TiTe2_mp-1907",
  "kind": "archived",
  "formula": "TiTe2",
  "mpid": "mp-1907",
  "spg": "P-3m1",
  "spg_number": 164,
  "nsites": 3,
  "property": "band_gap",
  "expt_gap": 1.0,
  "mp_gga_gap": 0.0
 },
 {
  "cid": "arc_YCuO2_mp-6972",
  "kind": "archived",
  "formula": "YCuO2",
  "mpid": "mp-6972",
  "spg": "R-3m",
  "spg_number": 166,
  "nsites": 4,
  "property": "band_gap",
  "expt_gap": 3.5,
  "mp_gga_gap": 2.6406
 },
 {
  "cid": "arc_YN_mp-2114",
  "kind": "archived",
  "formula": "YN",
  "mpid": "mp-2114",
  "spg": "Fm-3m",
  "spg_number": 225,
  "nsites": 2,
  "property": "band_gap",
  "expt_gap": 1.9,
  "mp_gga_gap": 0.14210000000000012
 },
 {
  "cid": "arc_ZnO_mp-1986",
  "kind": "archived",
  "formula": "ZnO",
  "mpid": "mp-1986",
  "spg": "F-43m",
  "spg_number": 216,
  "nsites": 2,
  "property": "band_gap",
  "expt_gap": 3.4031818181818183,
  "mp_gga_gap": 0.6311
 },
 {
  "cid": "arc_ZnS_mp-10695",
  "kind": "archived",
  "formula": "ZnS",
  "mpid": "mp-10695",
  "spg": "F-43m",
  "spg_number": 216,
  "nsites": 2,
  "property": "band_gap",
  "expt_gap": 3.7039999999999997,
  "mp_gga_gap": 2.0185999999999997
 },
 {
  "cid": "arc_ZnSe_mp-1190",
  "kind": "archived",
  "formula": "ZnSe",
  "mpid": "mp-1190",
  "spg": "F-43m",
  "spg_number": 216,
  "nsites": 2,
  "property": "band_gap",
  "expt_gap": 2.774375,
  "mp_gga_gap": 1.1687
 },
 {
  "cid": "arc_ZnTe_mp-2176",
  "kind": "archived",
  "formula": "ZnTe",
  "mpid": "mp-2176",
  "spg": "F-43m",
  "spg_number": 216,
  "nsites": 6,
  "property": "band_gap",
  "expt_gap": 2.288888888888889,
  "mp_gga_gap": 1.0782000000000003
 },
 {
  "cid": "arc_ZrC_mp-2795",
  "kind": "archived",
  "formula": "ZrC",
  "mpid": "mp-2795",
  "spg": "Fm-3m",
  "spg_number": 225,
  "nsites": 2,
  "property": "band_gap",
  "expt_gap": 0.6000000000000001,
  "mp_gga_gap": 0.0
 },
 {
  "cid": "arc_ZrS2_mp-1186",
  "kind": "archived",
  "formula": "ZrS2",
  "mpid": "mp-1186",
  "spg": "P-3m1",
  "spg_number": 164,
  "nsites": 3,
  "property": "band_gap",
  "expt_gap": 2.75,
  "mp_gga_gap": 1.0418
 },
 {
  "cid": "arc_ZrSe2_mp-2076",
  "kind": "archived",
  "formula": "ZrSe2",
  "mpid": "mp-2076",
  "spg": "P-3m1",
  "spg_number": 164,
  "nsites": 3,
  "property": "band_gap",
  "expt_gap": 2.0,
  "mp_gga_gap": 0.3296000000000001
 },
 {
  "cid": "sug_AlGaN_wurtzite_layered_c",
  "kind": "archived_match",
  "formula": "AlGaN2",
  "parents": [
   "AlN",
   "GaN"
  ],
  "prototype": "wurtzite",
  "ordering": "layered_c",
  "nsites": 4,
  "property": "band_gap",
  "expt_gap": null,
  "mp_match": true
 },
 {
  "cid": "sug_AlGaN_wurtzite_layered_a",
  "kind": "suggested",
  "formula": "AlGaN2",
  "parents": [
   "AlN",
   "GaN"
  ],
  "prototype": "wurtzite",
  "ordering": "layered_a",
  "nsites": 8,
  "property": "band_gap",
  "expt_gap": null,
  "mp_match": false
 },
 {
  "cid": "sug_GaInN_wurtzite_layered_c",
  "kind": "archived_match",
  "formula": "InGaN2",
  "parents": [
   "GaN",
   "InN"
  ],
  "prototype": "wurtzite",
  "ordering": "layered_c",
  "nsites": 4,
  "property": "band_gap",
  "expt_gap": null,
  "mp_match": true
 },
 {
  "cid": "sug_GaInN_wurtzite_layered_a",
  "kind": "suggested",
  "formula": "InGaN2",
  "parents": [
   "GaN",
   "InN"
  ],
  "prototype": "wurtzite",
  "ordering": "layered_a",
  "nsites": 8,
  "property": "band_gap",
  "expt_gap": null,
  "mp_match": false
 },
 {
  "cid": "sug_AlInN_wurtzite_layered_c",
  "kind": "suggested",
  "formula": "AlInN2",
  "parents": [
   "AlN",
   "InN"
  ],
  "prototype": "wurtzite",
  "ordering": "layered_c",
  "nsites": 4,
  "property": "band_gap",
  "expt_gap": null,
  "mp_match": false
 },
 {
  "cid": "sug_AlInN_wurtzite_layered_a",
  "kind": "suggested",
  "formula": "AlInN2",
  "parents": [
   "AlN",
   "InN"
  ],
  "prototype": "wurtzite",
  "ordering": "layered_a",
  "nsites": 8,
  "property": "band_gap",
  "expt_gap": null,
  "mp_match": false
 },
 {
  "cid": "sug_ZnMgO_wurtzite_layered_c",
  "kind": "suggested",
  "formula": "MgZnO2",
  "parents": [
   "ZnO",
   "MgO"
  ],
  "prototype": "wurtzite",
  "ordering": "layered_c",
  "nsites": 4,
  "property": "band_gap",
  "expt_gap": null,
  "mp_match": false
 },
 {
  "cid": "sug_ZnMgO_wurtzite_layered_a",
  "kind": "suggested",
  "formula": "MgZnO2",
  "parents": [
   "ZnO",
   "MgO"
  ],
  "prototype": "wurtzite",
  "ordering": "layered_a",
  "nsites": 8,
  "property": "band_gap",
  "expt_gap": null,
  "mp_match": false
 },
 {
  "cid": "sug_ZnCdS_wurtzite_layered_c",
  "kind": "suggested",
  "formula": "ZnCdS2",
  "parents": [
   "ZnS",
   "CdS"
  ],
  "prototype": "wurtzite",
  "ordering": "layered_c",
  "nsites": 4,
  "property": "band_gap",
  "expt_gap": null,
  "mp_match": false
 },
 {
  "cid": "sug_ZnCdS_wurtzite_layered_a",
  "kind": "suggested",
  "formula": "ZnCdS2",
  "parents": [
   "ZnS",
   "CdS"
  ],
  "prototype": "wurtzite",
  "ordering": "layered_a",
  "nsites": 8,
  "property": "band_gap",
  "expt_gap": null,
  "mp_match": false
 },
 {
  "cid": "sug_ZnCdSe_zincblende_CuAu_001",
  "kind": "suggested",
  "formula": "ZnCdSe2",
  "parents": [
   "ZnSe",
   "CdSe"
  ],
  "prototype": "zincblende",
  "ordering": "CuAu_001",
  "nsites": 4,
  "property": "band_gap",
  "expt_gap": null,
  "mp_match": false
 },
 {
  "cid": "sug_ZnCdSe_zincblende_CuPt_111",
  "kind": "suggested",
  "formula": "ZnCdSe2",
  "parents": [
   "ZnSe",
   "CdSe"
  ],
  "prototype": "zincblende",
  "ordering": "CuPt_111",
  "nsites": 4,
  "property": "band_gap",
  "expt_gap": null,
  "mp_match": false
 },
 {
  "cid": "sug_ZnSSe_zincblende_CuAu_001",
  "kind": "suggested",
  "formula": "Zn2SeS",
  "parents": [
   "ZnS",
   "ZnSe"
  ],
  "prototype": "zincblende",
  "ordering": "CuAu_001",
  "nsites": 4,
  "property": "band_gap",
  "expt_gap": null,
  "mp_match": false
 },
 {
  "cid": "sug_ZnSSe_zincblende_CuPt_111",
  "kind": "suggested",
  "formula": "Zn2SeS",
  "parents": [
   "ZnS",
   "ZnSe"
  ],
  "prototype": "zincblende",
  "ordering": "CuPt_111",
  "nsites": 4,
  "property": "band_gap",
  "expt_gap": null,
  "mp_match": false
 },
 {
  "cid": "sug_ZnSeTe_zincblende_CuAu_001",
  "kind": "archived_match",
  "formula": "ZnSe",
  "parents": [
   "ZnSe",
   "ZnTe"
  ],
  "prototype": "zincblende",
  "ordering": "CuAu_001",
  "nsites": 4,
  "property": "band_gap",
  "expt_gap": null,
  "mp_match": true
 },
 {
  "cid": "sug_ZnSeTe_zincblende_CuPt_111",
  "kind": "archived_match",
  "formula": "ZnSe",
  "parents": [
   "ZnSe",
   "ZnTe"
  ],
  "prototype": "zincblende",
  "ordering": "CuPt_111",
  "nsites": 4,
  "property": "band_gap",
  "expt_gap": null,
  "mp_match": true
 },
 {
  "cid": "sug_AlGaP_zincblende_CuAu_001",
  "kind": "archived_match",
  "formula": "AlGaP2",
  "parents": [
   "AlP",
   "GaP"
  ],
  "prototype": "zincblende",
  "ordering": "CuAu_001",
  "nsites": 4,
  "property": "band_gap",
  "expt_gap": null,
  "mp_match": true
 },
 {
  "cid": "sug_AlGaP_zincblende_CuPt_111",
  "kind": "suggested",
  "formula": "AlGaP2",
  "parents": [
   "AlP",
   "GaP"
  ],
  "prototype": "zincblende",
  "ordering": "CuPt_111",
  "nsites": 4,
  "property": "band_gap",
  "expt_gap": null,
  "mp_match": false
 },
 {
  "cid": "sug_GaInP_zincblende_CuAu_001",
  "kind": "suggested",
  "formula": "InGaP2",
  "parents": [
   "GaP",
   "InP"
  ],
  "prototype": "zincblende",
  "ordering": "CuAu_001",
  "nsites": 4,
  "property": "band_gap",
  "expt_gap": null,
  "mp_match": false
 },
 {
  "cid": "sug_GaInP_zincblende_CuPt_111",
  "kind": "archived_match",
  "formula": "InGaP2",
  "parents": [
   "GaP",
   "InP"
  ],
  "prototype": "zincblende",
  "ordering": "CuPt_111",
  "nsites": 4,
  "property": "band_gap",
  "expt_gap": null,
  "mp_match": true
 },
 {
  "cid": "sug_AlGaAs_zincblende_CuAu_001",
  "kind": "suggested",
  "formula": "AlGaAs2",
  "parents": [
   "AlAs",
   "GaAs"
  ],
  "prototype": "zincblende",
  "ordering": "CuAu_001",
  "nsites": 4,
  "property": "band_gap",
  "expt_gap": null,
  "mp_match": false
 },
 {
  "cid": "sug_AlGaAs_zincblende_CuPt_111",
  "kind": "archived_match",
  "formula": "AlGaAs2",
  "parents": [
   "AlAs",
   "GaAs"
  ],
  "prototype": "zincblende",
  "ordering": "CuPt_111",
  "nsites": 4,
  "property": "band_gap",
  "expt_gap": null,
  "mp_match": true
 },
 {
  "cid": "sug_GaPAs_zincblende_CuAu_001",
  "kind": "suggested",
  "formula": "Ga2AsP",
  "parents": [
   "GaP",
   "GaAs"
  ],
  "prototype": "zincblende",
  "ordering": "CuAu_001",
  "nsites": 4,
  "property": "band_gap",
  "expt_gap": null,
  "mp_match": false
 },
 {
  "cid": "sug_GaPAs_zincblende_CuPt_111",
  "kind": "archived_match",
  "formula": "Ga2AsP",
  "parents": [
   "GaP",
   "GaAs"
  ],
  "prototype": "zincblende",
  "ordering": "CuPt_111",
  "nsites": 4,
  "property": "band_gap",
  "expt_gap": null,
  "mp_match": true
 },
 {
  "cid": "sug_AlPAs_zincblende_CuAu_001",
  "kind": "suggested",
  "formula": "Al2AsP",
  "parents": [
   "AlP",
   "AlAs"
  ],
  "prototype": "zincblende",
  "ordering": "CuAu_001",
  "nsites": 4,
  "property": "band_gap",
  "expt_gap": null,
  "mp_match": false
 },
 {
  "cid": "sug_AlPAs_zincblende_CuPt_111",
  "kind": "suggested",
  "formula": "Al2AsP",
  "parents": [
   "AlP",
   "AlAs"
  ],
  "prototype": "zincblende",
  "ordering": "CuPt_111",
  "nsites": 4,
  "property": "band_gap",
  "expt_gap": null,
  "mp_match": false
 },
 {
  "cid": "sug_CdSSe_zincblende_CuAu_001",
  "kind": "suggested",
  "formula": "Cd2SeS",
  "parents": [
   "CdS",
   "CdSe"
  ],
  "prototype": "zincblende",
  "ordering": "CuAu_001",
  "nsites": 4,
  "property": "band_gap",
  "expt_gap": null,
  "mp_match": false
 },
 {
  "cid": "sug_CdSSe_zincblende_CuPt_111",
  "kind": "suggested",
  "formula": "Cd2SeS",
  "parents": [
   "CdS",
   "CdSe"
  ],
  "prototype": "zincblende",
  "ordering": "CuPt_111",
  "nsites": 4,
  "property": "band_gap",
  "expt_gap": null,
  "mp_match": false
 },
 {
  "cid": "sug_MgCaO_rocksalt_CuAu_001",
  "kind": "suggested",
  "formula": "CaMgO2",
  "parents": [
   "MgO",
   "CaO"
  ],
  "prototype": "rocksalt",
  "ordering": "CuAu_001",
  "nsites": 4,
  "property": "band_gap",
  "expt_gap": null,
  "mp_match": false
 },
 {
  "cid": "sug_MgCaO_rocksalt_CuPt_111",
  "kind": "suggested",
  "formula": "CaMgO2",
  "parents": [
   "MgO",
   "CaO"
  ],
  "prototype": "rocksalt",
  "ordering": "CuPt_111",
  "nsites": 4,
  "property": "band_gap",
  "expt_gap": null,
  "mp_match": false
 },
 {
  "cid": "sug_ZnBeO_wurtzite_layered_c",
  "kind": "suggested",
  "formula": "BeZnO2",
  "parents": [
   "ZnO",
   "BeO"
  ],
  "prototype": "wurtzite",
  "ordering": "layered_c",
  "nsites": 4,
  "property": "band_gap",
  "expt_gap": null,
  "mp_match": false
 },
 {
  "cid": "sug_ZnBeO_wurtzite_layered_a",
  "kind": "suggested",
  "formula": "BeZnO2",
  "parents": [
   "ZnO",
   "BeO"
  ],
  "prototype": "wurtzite",
  "ordering": "layered_a",
  "nsites": 8,
  "property": "band_gap",
  "expt_gap": null,
  "mp_match": false
 }
]
